Repository: aimat-lab/3DSC

# The 3DSC database
This repository contains data and code of the 3DSC database, the first extensive database of superconductors with their critical temperature *T*<sub>c</sub> and their three-dimensional crystal structure. We describe the database and the algorithm to generate it in our paper https://www.nature.com/articles/s41597-023-02721-y.

## Using the 3DSC database

The 3DSC database can be found on figshare under https://doi.org/10.6084/m9.figshare.c.6914407.v1. The zip file can be extracted via the command `tar -xzvf 3DSC_MP.tar.gz`.

Alternatively, the 3DSC<sub>MP</sub> database can be found under `superconductors_3D/data/final/MP`. The file `3DSC_MP.csv` contains the 3DSC<sub>MP</sub> in tabular form. The three most important columns are the following:

- `formula_sc`: The chemical formula of the material, which is exactly the original chemical formula of the SuperCon entry. Note that due to the normalization of chemical formulas in the matching algorithm, this chemical formula might deviate by a constant factor from the chemical formula of the primitive unit cell of the structure.
- `tc`: The critical temperature in Kelvin. Non-superconductors have a *T*<sub>c</sub> of 0.
- `cif`: The path to the cif file of the 3DSC<sub>MP</sub> crystal structure relative to the directory `3DSC/superconductors_3D/`. If the name contains `synth_doped` this means that this structure was artificially doped.

Additionally to these three basic columns of the 3DSC<sub>MP</sub> database, there are a lot of columns which were important in the matching and adaptation algorithm, which are from the original Materials Project database or which were important for the analysis in our paper. These columns are less important if you just want to use the 3DSC<sub>MP</sub>, but they might be interesting for everyone looking to improve the 3DSC<sub>MP</sub> or reproduce the results in our paper.

- `MAGPIE.*`: MAGPIE feature vectors of the chemical formula of this material. Missing in the github version (see note below).
- `SOAP.*`: DSOAP feature vectors of the structure. Missing in the github version (see note below).
- `.*_2`: All columns ending with `_2` are the columns from the original structure from the Materials Project or columns added in the process of cleaning the initial Materials Project database.
- `totreldiff`: The $\Delta_\mathrm{totrel}$ from our paper[1], a measure of the difference between the original chemical formula of the SuperCon and of the Materials Project.
- `formula_frac`: The normalization factor of the chemical formulas.
- `sc_class`: The superconductor group (either 'Other', 'Heavy_fermion', 'Chevrel', 'Oxide', 'Cuprate', 'Ferrite', 'Carbon'). Some of the entries also have 'OxideHeavy_fermion' or 'Heavy_fermionChevrel', which means that the algorithm could not uniquely attribute this material into one group.
- `weight`: The sample weight which was used for the XGB model and the calculcation of the scores. This is just the inverse of the number of crystal structures per SuperCon entry in the database.
- `cif_before_synthetic_doping`: The path to the original cif file of the Materials Project before artificial doping.
- `crystal_temp_2`: The crystal temperature. Non-zero only for the 3DSC<sub>ICSD</sub>.
- `no_crystal_temp_given_2`: If the crystal temperature was not explicitly given. Always True in the 3DSC<sub>MP</sub>. In the 3DSC<sub>ICSD</sub>, this is True if no crystal temperature was given and 293K was assumed.
- `cubic`, `hexagonal`, `monoclinic`, `orthorhombic`, `tetragonal`, `triclinic`, `trigonal`, `primitive`, `base-centered`, `body-centered`, `face-centered`: The symmetry features as described in the supporting information of our paper.

Note that in the github version of this dataset, we have removed the `SOAP.*` and the `MAGPIE.*` columns due to memory constraints. You can get these columns by executing the matching and adaptation algorithm as described below.

## Generating the 3DSC database

### Generate the 3DSC<sub>MP</sub> database
You can run the code to reproduce the 3DSC database, based on structures either from the Materials Project (MP) or the ICSD. The following command will generate the 3DSC<sub>MP</sub> using one core with data stored at `superconductors_3D/data`, i.e. this command works if you are in the cloned directory. 
```sh
make_3DSC -d MP -n 1 -dd superconductors_3D/data
```
The command `make_3DSC` automatically runs through all stages of the matching and adaptation algorithm described in the paper: In step 0-2, the cif files, the Materials Project database and the SuperCon database provided under `superconductors_3D/data/source/MP` are cleaned. In step 3, the SuperCon entries and the crystal structures are matched based on their chemical composition. In step 4, artificial doping is performed for all matches where the relative chemical formula doesn't match perfectly.

File: superconductors_3D/data/final/ICSD/3DSC_ICSD_only_IDs.csv (part 1 of 86)
"# ""The 3DSC_ICSD without the ICSD data except for the ICSD ID.""",,,
formula_sc,tc,database_id_2,synth_doped
Ag0.002Al0.998,1.128,ICSD-604645,True
Ag0.005Zn0.995,0.763,ICSD-107744,True
Ag0.02Ge2Pd1.98Sr1,2.64,ICSD-165985,True
Ag0.07Sn0.9Te1,1.73,ICSD-19128,True
Ag0.153Ba1.99Cu2.847Y1O6.7,86,ICSD-202498,True
Ag0.153Ba1.99Cu2.847Y1O6.7,86,ICSD-202497,True
Ag0.15Sn0.85Te1,2.15,ICSD-652741,True
Ag0.1Ge2Pd1.9Sr1,2.62,ICSD-165985,True
Ag0.1In0.9Te1,1.2,ICSD-640614,True
Ag0.1Sn0.87Te1,1.83,ICSD-19128,True
Ag0.2Ba1Si1.8,3.2,ICSD-602228,True
Ag0.2Ba1Si1.8,3.2,ICSD-1237,True
Ag0.2Ba1Si1.8,3.2,ICSD-198610,True
Ag0.2Ba1Si1.8,3.2,ICSD-198611,True
Ag0.2Ba1Si1.8,3.2,ICSD-2218,True
Ag0.2Ba1Si1.8,3.2,ICSD-20244,True
Ag0.2Ge2Pd1.8Sr1,2.52,ICSD-165985,True
Ag0.2In0.8Te1,0.77,ICSD-110798,True
Ag0.2Sn0.8Te1,1.863333333,ICSD-19128,True
Ag0.4Sn0.6Te1,1.95,ICSD-52608,True
Ag0.55Hg0.45,0,ICSD-40357,False
Ag0.55Hg0.45,0,ICSD-605340,True
Ag0.5Al0.5Th2,0.78,ICSD-604720,False
Ag0.5Ba1Si1.5,1.21,ICSD-410520,False
Ag0.5Pd0.5Th2,1.2,ICSD-605669,False
Ag0.5Sn0.5Te1,0,ICSD-52608,False
Ag0.625Al0.375,0.106,ICSD-107717,True
Ag0.65Al0.35,0.1,ICSD-107717,True
Ag0.667Al0.333,0.126,ICSD-107717,False
Ag0.6Al0.4,0.088,ICSD-107717,True
Ag0.6Cd0.4,0,ICSD-604898,True
Ag0.6Cd0.4,0,ICSD-104398,True
Ag0.76Se2Sn1.24,6.72,ICSD-291680,True
Ag0.76Se2Sn1.24,6.72,ICSD-291694,True
Ag0.76Se2Sn1.24,6.72,ICSD-291691,True
Ag0.76Se2Sn1.24,6.72,ICSD-291684,True
Ag0.76Se2Sn1.24,6.72,ICSD-291676,True
Ag0.76Se2Sn1.24,6.72,ICSD-291681,True
Ag0.76Se2Sn1.24,6.72,ICSD-291677,True
Ag0.76Se2Sn1.24,6.72,ICSD-291697,True
Ag0.76Se2Sn1.24,6.72,ICSD-291695,True
Ag0.76Se2Sn1.24,6.72,ICSD-659391,True
Ag0.76Se2Sn1.24,6.72,ICSD-52604,True
Ag0.76Se2Sn1.24,6.72,ICSD-291696,True
Ag0.76Se2Sn1.24,6.72,ICSD-291687,True
Ag0.76Se2Sn1.24,6.72,ICSD-291692,False
Ag0.76Se2Sn1.24,6.72,ICSD-291675,True
Ag0.76Se2Sn1.24,6.72,ICSD-291686,True
Ag0.76Se2Sn1.24,6.72,ICSD-291685,True
Ag0.775Sn0.225,0.09,ICSD-58353,True
Ag0.795Sn0.205,0.09,ICSD-58354,True
Ag0.795Sn0.205,0.09,ICSD-58353,True
Ag0.795Sn0.205,0.09,ICSD-656606,True
Ag0.7Al0.3,0.11,ICSD-104165,True
Ag0.7Al0.3,0.11,ICSD-107717,True
Ag0.7Hg0.3,0,ICSD-605337,True
Ag0.815Sn0.185,0.06,ICSD-58354,True
Ag0.815Sn0.185,0.06,ICSD-58353,True
Ag0.815Sn0.185,0.06,ICSD-656606,True
Ag0.81In0.19,0.0074,ICSD-605376,True
Ag0.81In0.19,0.0074,ICSD-292053,True
Ag0.81In0.19,0.0074,ICSD-605379,False
Ag0.81In0.19,0.0074,ICSD-58285,True
Ag0.81Se2Sn1.19,6.415,ICSD-291680,True
Ag0.81Se2Sn1.19,6.415,ICSD-291694,True
Ag0.81Se2Sn1.19,6.415,ICSD-291691,True
Ag0.81Se2Sn1.19,6.415,ICSD-291684,True
Ag0.81Se2Sn1.19,6.415,ICSD-291676,True
Ag0.81Se2Sn1.19,6.415,ICSD-291689,True
Ag0.81Se2Sn1.19,6.415,ICSD-291679,True
Ag0.81Se2Sn1.19,6.415,ICSD-291681,True
Ag0.81Se2Sn1.19,6.415,ICSD-291677,True
Ag0.81Se2Sn1.19,6.415,ICSD-291683,True
Ag0.81Se2Sn1.19,6.415,ICSD-291697,False
Ag0.81Se2Sn1.19,6.415,ICSD-291695,True
Ag0.81Se2Sn1.19,6.415,ICSD-659391,True
Ag0.81Se2Sn1.19,6.415,ICSD-52604,True
Ag0.81Se2Sn1.19,6.415,ICSD-291696,True
Ag0.81Se2Sn1.19,6.415,ICSD-291687,True
Ag0.81Se2Sn1.19,6.415,ICSD-291690,True
Ag0.81Se2Sn1.19,6.415,ICSD-291692,True
Ag0.81Se2Sn1.19,6.415,ICSD-291675,True
Ag0.81Se2Sn1.19,6.415,ICSD-291686,True
Ag0.81Se2Sn1.19,6.415,ICSD-291693,True
Ag0.81Se2Sn1.19,6.415,ICSD-291678,True
Ag0.81Se2Sn1.19,6.415,ICSD-291682,True
Ag0.81Se2Sn1.19,6.415,ICSD-291688,True
Ag0.81Se2Sn1.19,6.415,ICSD-291685,True
Ag0.825Sn0.175,0.055,ICSD-58354,True
Ag0.825Sn0.175,0.055,ICSD-58353,True
Ag0.825Sn0.175,0.055,ICSD-656606,True
Ag0.825Sn0.175,0.055,ICSD-605861,True
Ag0.828Ga0.172,0.116,ICSD-605147,True
Ag0.828Ga0.172,0.116,ICSD-196827,True
Ag0.828Ga0.172,0.116,ICSD-605145,True
Ag0.82Sn0.18,0.066,ICSD-58354,True
Ag0.82Sn0.18,0.066,ICSD-58353,True
Ag0.82Sn0.18,0.066,ICSD-656606,True
Ag0.835Sn0.165,0.047,ICSD-58354,True
Ag0.835Sn0.165,0.047,ICSD-58353,True
Ag0.835Sn0.165,0.047,ICSD-656606,True
Ag0.835Sn0.165,0.047,ICSD-605861,True
Ag0.845Sb0.155,0.037,ICSD-605768,True
Ag0.845Sb0.155,0.037,ICSD-605770,True
Ag0.845Sb0.155,0.037,ICSD-64698,True
Ag0.845Sb0.155,0.037,ICSD-40349,True
Ag0.845Sn0.155,0.025,ICSD-605864,True
Ag0.845Sn0.155,0.025,ICSD-605862,True
Ag0.85In0.15,0,ICSD-605376,True
Ag0.85In0.15,0,ICSD-292053,True
Ag0.85In0.15,0,ICSD-605379,True
Ag0.85Se2Sn1.15,6.175,ICSD-291680,True
Ag0.85Se2Sn1.15,6.175,ICSD-291694,True
Ag0.85Se2Sn1.15,6.175,ICSD-291691,True
Ag0.85Se2Sn1.15,6.175,ICSD-291684,True
Ag0.85Se2Sn1.15,6.175,ICSD-291676,True
Ag0.85Se2Sn1.15,6.175,ICSD-291689,True
Ag0.85Se2Sn1.15,6.175,ICSD-291679,True
Ag0.85Se2Sn1.15,6.175,ICSD-291681,True
Ag0.85Se2Sn1.15,6.175,ICSD-291677,True
Ag0.85Se2Sn1.15,6.175,ICSD-291683,True
Ag0.85Se2Sn1.15,6.175,ICSD-291697,True
Ag0.85Se2Sn1.15,6.175,ICSD-291695,True
Ag0.85Se2Sn1.15,6.175,ICSD-659391,True
Ag0.85Se2Sn1.15,6.175,ICSD-52604,True
Ag0.85Se2Sn1.15,6.175,ICSD-291696,False
Ag0.85Se2Sn1.15,6.175,ICSD-291687,True
Ag0.85Se2Sn1.15,6.175,ICSD-291690,True
Ag0.85Se2Sn1.15,6.175,ICSD-291692,True
Ag0.85Se2Sn1.15,6.175,ICSD-291675,True
Ag0.85Se2Sn1.15,6.175,ICSD-291686,True
Ag0.85Se2Sn1.15,6.175,ICSD-291693,True
Ag0.85Se2Sn1.15,6.175,ICSD-291678,True
Ag0.85Se2Sn1.15,6.175,ICSD-291682,True
Ag0.85Se2Sn1.15,6.175,ICSD-291688,True
Ag0.85Se2Sn1.15,6.175,ICSD-291685,True
Ag0.865Sb0.135,0.014,ICSD-605768,True
Ag0.865Sb0.135,0.014,ICSD-656605,True
Ag0.865Sb0.135,0.014,ICSD-605770,True
Ag0.865Sb0.135,0.014,ICSD-40349,True
Ag0.875Ga0.125,0.019,ICSD-605147,True
Ag0.875Ga0.125,0.019,ICSD-196828,True
Ag0.875Ga0.125,0.019,ICSD-196827,True
Ag0.875Ga0.125,0.019,ICSD-605145,True
Ag0.885Sb0.115,0.019,ICSD-605767,True
Ag0.8Ga0.2,6.5,ICSD-196827,True
Ag0.8Ga0.2,6.5,ICSD-605145,True
Ag0.91As0.09,0,ICSD-604728,True
Ag0.91As0.09,0,ICSD-107718,True
Ag0.92Se2Sn1.08,5.57,ICSD-291680,True
Ag0.92Se2Sn1.08,5.57,ICSD-291694,True
Ag0.92Se2Sn1.08,5.57,ICSD-291691,True
Ag0.92Se2Sn1.08,5.57,ICSD-291684,True
Ag0.92Se2Sn1.08,5.57,ICSD-291676,True
Ag0.92Se2Sn1.08,5.57,ICSD-291681,True
Ag0.92Se2Sn1.08,5.57,ICSD-291677,True
Ag0.92Se2Sn1.08,5.57,ICSD-291697,True
Ag0.92Se2Sn1.08,5.57,ICSD-291695,False
Ag0.92Se2Sn1.08,5.57,ICSD-659391,True
Ag0.92Se2Sn1.08,5.57,ICSD-52604,True
Ag0.92Se2Sn1.08,5.57,ICSD-291696,True
Ag0.92Se2Sn1.08,5.57,ICSD-291687,True
Ag0.92Se2Sn1.08,5.57,ICSD-291692,True
Ag0.92Se2Sn1.08,5.57,ICSD-291675,True
Ag0.92Se2Sn1.08,5.57,ICSD-291686,True
Ag0.92Se2Sn1.08,5.57,ICSD-291685,True
Ag0.94Tl0.06,2.32,ICSD-107743,True
Ag0.95Se2Sn1.05,5.245,ICSD-291680,True
Ag0.95Se2Sn1.05,5.245,ICSD-291694,False
Ag0.95Se2Sn1.05,5.245,ICSD-291691,True
Ag0.95Se2Sn1.05,5.245,ICSD-291684,True
Ag0.95Se2Sn1.05,5.245,ICSD-291676,True
Ag0.95Se2Sn1.05,5.245,ICSD-291689,True
Ag0.95Se2Sn1.05,5.245,ICSD-291679,True
Ag0.95Se2Sn1.05,5.245,ICSD-291681,True
Ag0.95Se2Sn1.05,5.245,ICSD-291677,True
Ag0.95Se2Sn1.05,5.245,ICSD-291683,True
Ag0.95Se2Sn1.05,5.245,ICSD-291697,True
Ag0.95Se2Sn1.05,5.245,ICSD-291695,True
Ag0.95Se2Sn1.05,5.245,ICSD-659391,True
Ag0.95Se2Sn1.05,5.245,ICSD-52604,True
Ag0.95Se2Sn1.05,5.245,ICSD-291696,True
Ag0.95Se2Sn1.05,5.245,ICSD-291687,True
Ag0.95Se2Sn1.05,5.245,ICSD-291690,True
Ag0.95Se2Sn1.05,5.245,ICSD-291692,True
Ag0.95Se2Sn1.05,5.245,ICSD-291675,True
Ag0.95Se2Sn1.05,5.245,ICSD-291686,True
Ag0.95Se2Sn1.05,5.245,ICSD-291693,True
Ag0.95Se2Sn1.05,5.245,ICSD-291678,True
Ag0.95Se2Sn1.05,5.245,ICSD-291682,True
Ag0.95Se2Sn1.05,5.245,ICSD-291688,True
Ag0.95Se2Sn1.05,5.245,ICSD-291685,True
Ag0.9Ga0.1,0.0065,ICSD-196829,True
Ag0.9Ga0.1,0.0065,ICSD-605147,True
Ag0.9Ga0.1,0.0065,ICSD-196828,True
Ag0.9Ga0.1,0.0065,ICSD-196827,True
Ag0.9Ga0.1,0.0065,ICSD-605145,True
Ag0.9S0.2Se1.8Sn1.1,6.79,ICSD-291694,True
Ag0.9S0.2Se1.8Sn1.1,6.79,ICSD-291684,True
Ag0.9S0.2Se1.8Sn1.1,6.79,ICSD-291676,True
Ag0.9S0.2Se1.8Sn1.1,6.79,ICSD-291700,False
Ag0.9S0.2Se1.8Sn1.1,6.79,ICSD-291677,True
Ag0.9S0.2Se1.8Sn1.1,6.79,ICSD-291697,True
Ag0.9S0.2Se1.8Sn1.1,6.79,ICSD-291695,True
Ag0.9S0.2Se1.8Sn1.1,6.79,ICSD-659391,True
Ag0.9S0.2Se1.8Sn1.1,6.79,ICSD-52604,True
Ag0.9S0.2Se1.8Sn1.1,6.79,ICSD-291696,True
Ag0.9S0.2Se1.8Sn1.1,6.79,ICSD-291675,True
Ag0.9S0.2Se1.8Sn1.1,6.79,ICSD-291686,True
Ag0.9S0.2Se1.8Sn1.1,6.79,ICSD-291699,True
Ag0.9S0.2Se1.8Sn1.1,6.79,ICSD-291698,True
Ag0.9S0.2Se1.8Sn1.1,6.79,ICSD-291685,True
Ag1B2,6.7,ICSD-43821,False
Ag1Be2,0,ICSD-57347,False
Ag1Be2,0,ICSD-604819,False
Ag1Ce1Sb2,0,ICSD-79425,False
Ag1Ce1Sb2,0,ICSD-79450,False
Ag1Ce1Sb2,0,ICSD-98413,False
Ag1In2,2.35,ICSD-659383,False
Ag1In2,2.35,ICSD-605383,False
Ag1In2,2.35,ICSD-58282,False
Ag1La1,1.073333333,ICSD-58306,False
Ag1La1,1.073333333,ICSD-58305,False
Ag1La1Sb2,0,ICSD-95221,False
Ag1La1Sb2,0,ICSD-95219,False
Ag1La1Sb2,0,ICSD-95223,False
Ag1La1Sb2,0,ICSD-95222,False
Ag1La1Sb2,0,ICSD-95220,False
Ag1Mg1,0,ICSD-605538,False
Ag1Mo6S8,7.7,ICSD-600661,False
Ag1Mo6S8,7.7,ICSD-605576,False
Ag1S0.2Se1.8Sn1,5.79,ICSD-291694,True
Ag1S0.2Se1.8Sn1,5.79,ICSD-291676,True
Ag1S0.2Se1.8Sn1,5.79,ICSD-291700,True
Ag1S0.2Se1.8Sn1,5.79,ICSD-291677,True
Ag1S0.2Se1.8Sn1,5.79,ICSD-291695,True
Ag1S0.2Se1.8Sn1,5.79,ICSD-659391,True
Ag1S0.2Se1.8Sn1,5.79,ICSD-52604,True
Ag1S0.2Se1.8Sn1,5.79,ICSD-291675,True
Ag1S0.2Se1.8Sn1,5.79,ICSD-291699,False
Ag1S0.2Se1.8Sn1,5.79,ICSD-291698,False
Ag1Se2Sn1,4.655,ICSD-291694,True
Ag1Se2Sn1,4.655,ICSD-291691,True
Ag1Se2Sn1,4.655,ICSD-291684,True
Ag1Se2Sn1,4.655,ICSD-291676,False
Ag1Se2Sn1,4.655,ICSD-291677,False
Ag1Se2Sn1,4.655,ICSD-291697,True
Ag1Se2Sn1,4.655,ICSD-291695,True
Ag1Se2Sn1,4.655,ICSD-659391,False
Ag1Se2Sn1,4.655,ICSD-52604,False
Ag1Se2Sn1,4.655,ICSD-291696,True
Ag1Se2Sn1,4.655,ICSD-291687,True
Ag1Se2Sn1,4.655,ICSD-291692,True
Ag1Se2Sn1,4.655,ICSD-291675,False
Ag1Se2Sn1,4.655,ICSD-291686,True
Ag1Se2Sn1,4.655,ICSD-291685,True
Ag1Te1,0,ICSD-198218,False
Ag1Te1,0,ICSD-55237,False
Ag1Te3,2.6,ICSD-107742,False
Ag1Th2,2.225,ICSD-58367,False
Ag1Th2,2.225,ICSD-150643,False
Ag1Th2,2.225,ICSD-605924,False
Ag1Th2,2.225,ICSD-605927,False
Ag1Y1,0,ICSD-604535,False
Ag1Y1,0,ICSD-605954,False
Ag1Y1,0,ICSD-605963,False
Ag1Y1,0,ICSD-58376,False
Ag1Y1,0,ICSD-190092,False
Ag1Zn1,0,ICSD-605985,False
Ag1Zn3,0,ICSD-58386,False
Ag1Zn3,0,ICSD-605984,True
Ag2F1,0.066,ICSD-68443,False
Ag2F1,0.066,ICSD-68442,False
Ag2F1,0.066,ICSD-68440,False
Ag2F1,0.066,ICSD-68441,False
Ag2F1,0.066,ICSD-68439,False
Ag2F1,0.066,ICSD-68436,False
Ag2F1,0.066,ICSD-68444,False
Ag2F1,0.066,ICSD-68437,False
Ag2F1,0.066,ICSD-68438,False
Ag2In1,2.11,ICSD-58287,True
Ag2In1,2.11,ICSD-605373,True
Ag2In1,2.11,ICSD-605381,True
Ag2O1,0,ICSD-174087,False
Ag2O1,0,ICSD-174090,False
Ag2O1,0,ICSD-281041,False
Ag2O1,0,ICSD-173984,False
Ag2O1,0,ICSD-247821,False
Ag2O1,0,ICSD-174092,False
Ag2O1,0,ICSD-246904,False
Ag2O1,0,ICSD-174088,False
Ag2O1,0,ICSD-174089,False
Ag2O1,0,ICSD-174091,False
Ag2S1,0,ICSD-14737,True
Ag2S1,0,ICSD-182916,False
Ag2S1,0,ICSD-190396,True
Ag2S1,0,ICSD-9587,True
Ag2S1,0,ICSD-87207,True
Ag2S1,0,ICSD-262636,False
Ag2S1,0,ICSD-182918,True
Ag2S1,0,ICSD-262632,False
Ag2S1,0,ICSD-259029,False
Ag2S1,0,ICSD-262634,False
Ag2S1,0,ICSD-14738,True
Ag2Se1,0,ICSD-52603,True
Ag2Se1,0,ICSD-605805,True
Ag2Se1,0,ICSD-56991,True
Ag2Se1,0,ICSD-261822,False
Ag2Se1,0,ICSD-260148,False
Ag2Te1,0,ICSD-73232,True
Ag2Te1,0,ICSD-101820,False
Ag2Te1,0,ICSD-73402,False
Ag2Te1,0,ICSD-73231,False
Ag2Te1,0,ICSD-61420,True
Ag2Te1,0,ICSD-73234,True
Ag3.3Al1,0.34,ICSD-104165,True
Ag3.3Al1,0.34,ICSD-604642,True
Ag3In1,0,ICSD-605376,True
Ag3In1,0,ICSD-605379,True
Ag3In1,0,ICSD-58285,False
Ag3Sb1,0,ICSD-259192,False
Ag3Sn1,0,ICSD-2721,False
Ag3Sn1,0,ICSD-58353,True
Ag3Sn1,0,ICSD-154084,False
Ag3Sn1,0,ICSD-239251,False
Ag4Ge1,0.85,ICSD-605284,True
Ag4Ge1,0.85,ICSD-58274,False
Ag4Ge1,0.85,ICSD-605290,True
Ag4Ge1,0.85,ICSD-605288,True
Ag4Ge1,0.85,ICSD-120198,False
Ag4Ge1,0.85,ICSD-656609,True
Ag5Ba1,0,ICSD-57344,False
Ag5Ba1,0,ICSD-604800,False
Ag5Cd8,0,ICSD-604897,False
Ag5Pb2O6,0.0502,ICSD-155044,False
Ag5Pb2O6,0.0502,ICSD-154243,True
Ag5Pb2O6,0.0502,ICSD-154245,True
Ag5Pb2O6,0.0502,ICSD-154244,True
Ag5Pb2O6,0.0502,ICSD-155043,False
Ag5Pb2O6,0.0502,ICSD-154242,True
Ag5Pb2O6,0.0502,ICSD-24038,False
Ag5Pb2O6,0.0502,ICSD-79667,False
Ag5Pb2O6,0.0502,ICSD-154248,True
Ag5Pb2O6,0.0502,ICSD-154247,True
Ag5Pb2O6,0.0502,ICSD-154241,True
Ag5Pb2O6,0.0502,ICSD-40058,False
Ag5Sn1,0,ICSD-58354,True
Ag5Sn1,0,ICSD-58353,True
Ag5Sn1,0,ICSD-656606,True
Ag5Sr1,0,ICSD-605874,False
Ag5Sr1,0,ICSD-58361,False
Ag5Sr1,0,ICSD-196608,False
Ag5Zn8,0,ICSD-58389,False
Ag7N1O11,1.03625,ICSD-23804,False
Ag7N1O11,1.03625,ICSD-21086,False
Al0.004Cu0.996La1.85Sr0.15O4,30.4,ICSD-74151,True
Al0.004Cu0.996La1.85Sr0.15O4,30.4,ICSD-63482,True
Al0.004Cu0.996La1.85Sr0.15O4,30.4,ICSD-39230,True
Al0.004Cu0.996La1.85Sr0.15O4,30.4,ICSD-78258,True
Al0.004Cu0.996La1.85Sr0.15O4,30.4,ICSD-78306,True
Al0.004Cu0.996La1.85Sr0.15O4,30.4,ICSD-78230,True
Al0.004Cu0.996La1.85Sr0.15O4,30.4,ICSD-63318,True
Al0.004Cu0.996La1.85Sr0.15O4,30.4,ICSD-78236,True
Al0.004Cu0.996La1.85Sr0.15O4,30.4,ICSD-74148,True
Al0.004Cu0.996La1.85Sr0.15O4,30.4,ICSD-56527,True
Al0.004Cu0.996La1.85Sr0.15O4,30.4,ICSD-78248,True
Al0.004Cu0.996La1.85Sr0.15O4,30.4,ICSD-78213,True
Al0.004Cu0.996La1.85Sr0.15O4,30.4,ICSD-78256,True
Al0.004Cu0.996La1.85Sr0.15O4,30.4,ICSD-75760,True
Al0.004Cu0.996La1.85Sr0.15O4,30.4,ICSD-78214,True
Al0.004Cu0.996La1.85Sr0.15O4,30.4,ICSD-78216,True
Al0.004Cu0.996La1.85Sr0.15O4,30.4,ICSD-78307,True
Al0.004Cu0.996La1.85Sr0.15O4,30.4,ICSD-75763,True
Al0.004Cu0.996La1.85Sr0.15O4,30.4,ICSD-78197,True
Al0.004Cu0.996La1.85Sr0.15O4,30.4,ICSD-78215,True
Al0.004Cu0.996La1.85Sr0.15O4,30.4,ICSD-78302,True
Al0.004Cu0.996La1.85Sr0.15O4,30.4,ICSD-56526,True
Al0.004Cu0.996La1.85Sr0.15O4,30.4,ICSD-63317,True
Al0.004Cu0.996La1.85Sr0.15O4,30.4,ICSD-78304,True
Al0.004Cu0.996La1.85Sr0.15O4,30.4,ICSD-69285,True
Al0.004Cu0.996La1.85Sr0.15O4,30.4,ICSD-78303,True
Al0.004Cu0.996La1.85Sr0.15O4,30.4,ICSD-78252,True
Al0.004Cu0.996La1.85Sr0.15O4,30.4,ICSD-78244,True
Al0.004Cu0.996La1.85Sr0.15O4,30.4,ICSD-74149,True
Al0.004Cu0.996La1.85Sr0.15O4,30.4,ICSD-75761,True
Al0.004Cu0.996La1.85Sr0.15O4,30.4,ICSD-74152,True
Al0.004Cu0.996La1.85Sr0.15O4,30.4,ICSD-78305,True
Al0.004Cu0.996La1.85Sr0.15O4,30.4,ICSD-74147,True
Al0.004Cu0.996La1.85Sr0.15O4,30.4,ICSD-78234,True
Al0.004Cu0.996La1.85Sr0.15O4,30.4,ICSD-78201,True
Al0.004Cu0.996La1.85Sr0.15O4,30.4,ICSD-78235,True
Al0.004Cu0.996La1.85Sr0.15O4,30.4,ICSD-78259,True
Al0.004Cu0.996La1.85Sr0.15O4,30.4,ICSD-78218,True
Al0.004Cu0.996La1.85Sr0.15O4,30.4,ICSD-69283,True
Al0.004Cu0.996La1.85Sr0.15O4,30.4,ICSD-74153,True
Al0.004Cu0.996La1.85Sr0.15O4,30.4,ICSD-69284,True
Al0.004Cu0.996La1.85Sr0.15O4,30.4,ICSD-74146,True
Al0.004Cu0.996La1.85Sr0.15O4,30.4,ICSD-78209,True
Al0.004Cu0.996La1.85Sr0.15O4,30.4,ICSD-78301,True
Al0.004Cu0.996La1.85Sr0.15O4,30.4,ICSD-65847,True
Al0.004Cu0.996La1.85Sr0.15O4,30.4,ICSD-63319,True
Al0.004Cu0.996La1.85Sr0.15O4,30.4,ICSD-69282,True
Al0.008Cu0.992La1.85Sr0.15O4,27.1,ICSD-74151,True
Al0.008Cu0.992La1.85Sr0.15O4,27.1,ICSD-63482,True
Al0.008Cu0.992La1.85Sr0.15O4,27.1,ICSD-39230,True
Al0.008Cu0.992La1.85Sr0.15O4,27.1,ICSD-78258,True
Al0.008Cu0.992La1.85Sr0.15O4,27.1,ICSD-78306,True
Al0.008Cu0.992La1.85Sr0.15O4,27.1,ICSD-78230,True
Al0.008Cu0.992La1.85Sr0.15O4,27.1,ICSD-63318,True
Al0.008Cu0.992La1.85Sr0.15O4,27.1,ICSD-78236,True
Al0.008Cu0.992La1.85Sr0.15O4,27.1,ICSD-74148,True
Al0.008Cu0.992La1.85Sr0.15O4,27.1,ICSD-56527,True
Al0.008Cu0.992La1.85Sr0.15O4,27.1,ICSD-78248,True
Al0.008Cu0.992La1.85Sr0.15O4,27.1,ICSD-78213,True
Al0.008Cu0.992La1.85Sr0.15O4,27.1,ICSD-78256,True
Al0.008Cu0.992La1.85Sr0.15O4,27.1,ICSD-75760,True
Al0.008Cu0.992La1.85Sr0.15O4,27.1,ICSD-78214,True
Al0.008Cu0.992La1.85Sr0.15O4,27.1,ICSD-78216,True
Al0.008Cu0.992La1.85Sr0.15O4,27.1,ICSD-78307,True
Al0.008Cu0.992La1.85Sr0.15O4,27.1,ICSD-75763,True
Al0.008Cu0.992La1.85Sr0.15O4,27.1,ICSD-78197,True
Al0.008Cu0.992La1.85Sr0.15O4,27.1,ICSD-78215,True
Al0.008Cu0.992La1.85Sr0.15O4,27.1,ICSD-78302,True
Al0.008Cu0.992La1.85Sr0.15O4,27.1,ICSD-56526,True
Al0.008Cu0.992La1.85Sr0.15O4,27.1,ICSD-63317,True
Al0.008Cu0.992La1.85Sr0.15O4,27.1,ICSD-78304,True
Al0.008Cu0.992La1.85Sr0.15O4,27.1,ICSD-69285,True
Al0.008Cu0.992La1.85Sr0.15O4,27.1,ICSD-78303,True
Al0.008Cu0.992La1.85Sr0.15O4,27.1,ICSD-78252,True
Al0.008Cu0.992La1.85Sr0.15O4,27.1,ICSD-78244,True
Al0.008Cu0.992La1.85Sr0.15O4,27.1,ICSD-74149,True
Al0.008Cu0.992La1.85Sr0.15O4,27.1,ICSD-75761,True
Al0.008Cu0.992La1.85Sr0.15O4,27.1,ICSD-74152,True
Al0.008Cu0.992La1.85Sr0.15O4,27.1,ICSD-78305,True
Al0.008Cu0.992La1.85Sr0.15O4,27.1,ICSD-74147,True
Al0.008Cu0.992La1.85Sr0.15O4,27.1,ICSD-78234,True
Al0.008Cu0.992La1.85Sr0.15O4,27.1,ICSD-78201,True
Al0.008Cu0.992La1.85Sr0.15O4,27.1,ICSD-78235,True
Al0.008Cu0.992La1.85Sr0.15O4,27.1,ICSD-78259,True
Al0.008Cu0.992La1.85Sr0.15O4,27.1,ICSD-78218,True
Al0.008Cu0.992La1.85Sr0.15O4,27.1,ICSD-69283,True
Al0.008Cu0.992La1.85Sr0.15O4,27.1,ICSD-74153,True
Al0.008Cu0.992La1.85Sr0.15O4,27.1,ICSD-69284,True
Al0.008Cu0.992La1.85Sr0.15O4,27.1,ICSD-74146,True
Al0.008Cu0.992La1.85Sr0.15O4,27.1,ICSD-78209,True
Al0.008Cu0.992La1.85Sr0.15O4,27.1,ICSD-78301,True
Al0.008Cu0.992La1.85Sr0.15O4,27.1,ICSD-65847,True
Al0.008Cu0.992La1.85Sr0.15O4,27.1,ICSD-63319,True
Al0.008Cu0.992La1.85Sr0.15O4,27.1,ICSD-69282,True
Al0.012Cu0.988La1.85Sr0.15O4,17.9,ICSD-74151,True
Al0.012Cu0.988La1.85Sr0.15O4,17.9,ICSD-63482,True
Al0.012Cu0.988La1.85Sr0.15O4,17.9,ICSD-39230,True
Al0.012Cu0.988La1.85Sr0.15O4,17.9,ICSD-78258,True
Al0.012Cu0.988La1.85Sr0.15O4,17.9,ICSD-78306,True
Al0.012Cu0.988La1.85Sr0.15O4,17.9,ICSD-78230,True
Al0.012Cu0.988La1.85Sr0.15O4,17.9,ICSD-63318,True
Al0.012Cu0.988La1.85Sr0.15O4,17.9,ICSD-78236,True
Al0.012Cu0.988La1.85Sr0.15O4,17.9,ICSD-74148,True
Al0.012Cu0.988La1.85Sr0.15O4,17.9,ICSD-56527,True
Al0.012Cu0.988La1.85Sr0.15O4,17.9,ICSD-78248,True
Al0.012Cu0.988La1.85Sr0.15O4,17.9,ICSD-78213,True
Al0.012Cu0.988La1.85Sr0.15O4,17.9,ICSD-78256,True
Al0.012Cu0.988La1.85Sr0.15O4,17.9,ICSD-75760,True
Al0.012Cu0.988La1.85Sr0.15O4,17.9,ICSD-78214,True
Al0.012Cu0.988La1.85Sr0.15O4,17.9,ICSD-78216,True
Al0.012Cu0.988La1.85Sr0.15O4,17.9,ICSD-78307,True
Al0.012Cu0.988La1.85Sr0.15O4,17.9,ICSD-75763,True
Al0.012Cu0.988La1.85Sr0.15O4,17.9,ICSD-78197,True
Al0.012Cu0.988La1.85Sr0.15O4,17.9,ICSD-78215,True
Al0.012Cu0.988La1.85Sr0.15O4,17.9,ICSD-78302,True
Al0.012Cu0.988La1.85Sr0.15O4,17.9,ICSD-56526,True
Al0.012Cu0.988La1.85Sr0.15O4,17.9,ICSD-63317,True
Al0.012Cu0.988La1.85Sr0.15O4,17.9,ICSD-78304,True
Al0.012Cu0.988La1.85Sr0.15O4,17.9,ICSD-69285,True
Al0.012Cu0.988La1.85Sr0.15O4,17.9,ICSD-78303,True
Al0.012Cu0.988La1.85Sr0.15O4,17.9,ICSD-78252,True
Al0.012Cu0.988La1.85Sr0.15O4,17.9,ICSD-78244,True
Al0.012Cu0.988La1.85Sr0.15O4,17.9,ICSD-74149,True
Al0.012Cu0.988La1.85Sr0.15O4,17.9,ICSD-75761,True
Al0.012Cu0.988La1.85Sr0.15O4,17.9,ICSD-74152,True
Al0.012Cu0.988La1.85Sr0.15O4,17.9,ICSD-78305,True
Al0.012Cu0.988La1.85Sr0.15O4,17.9,ICSD-74147,True
Al0.012Cu0.988La1.85Sr0.15O4,17.9,ICSD-78234,True
Al0.012Cu0.988La1.85Sr0.15O4,17.9,ICSD-78201,True
Al0.012Cu0.988La1.85Sr0.15O4,17.9,ICSD-78235,True
Al0.012Cu0.988La1.85Sr0.15O4,17.9,ICSD-78259,True
Al0.012Cu0.988La1.85Sr0.15O4,17.9,ICSD-78218,True
Al0.012Cu0.988La1.85Sr0.15O4,17.9,ICSD-69283,True
Al0.012Cu0.988La1.85Sr0.15O4,17.9,ICSD-74153,True
Al0.012Cu0.988La1.85Sr0.15O4,17.9,ICSD-69284,True
Al0.012Cu0.988La1.85Sr0.15O4,17.9,ICSD-74146,True
Al0.012Cu0.988La1.85Sr0.15O4,17.9,ICSD-78209,True
Al0.012Cu0.988La1.85Sr0.15O4,17.9,ICSD-78301,True
Al0.012Cu0.988La1.85Sr0.15O4,17.9,ICSD-65847,True
Al0.012Cu0.988La1.85Sr0.15O4,17.9,ICSD-63319,True
Al0.012Cu0.988La1.85Sr0.15O4,17.9,ICSD-69282,True
Al0.013Ge0.237V0.75,7.6,ICSD-608025,True
Al0.013Ge0.237V0.75,7.6,ICSD-608023,True
Al0.013Ge0.237V0.75,7.6,ICSD-57894,True
Al0.013Ge0.237V0.75,7.6,ICSD-608026,True
Al0.015Ba2Cu2.985Y1O7,0,ICSD-260362,True
Al0.015Ba2Cu2.985Y1O7,0,ICSD-260363,True
Al0.015Ba2Cu2.985Y1O7,0,ICSD-260255,True
Al0.015Ba2Cu2.985Y1O7,0,ICSD-260256,True
Al0.015Cu0.985La1.85Sr0.15O4,15,ICSD-74151,True
Al0.015Cu0.985La1.85Sr0.15O4,15,ICSD-63482,True
Al0.015Cu0.985La1.85Sr0.15O4,15,ICSD-39230,True
Al0.015Cu0.985La1.85Sr0.15O4,15,ICSD-78258,True
Al0.015Cu0.985La1.85Sr0.15O4,15,ICSD-78306,True
Al0.015Cu0.985La1.85Sr0.15O4,15,ICSD-78230,True
Al0.015Cu0.985La1.85Sr0.15O4,15,ICSD-63318,True
Al0.015Cu0.985La1.85Sr0.15O4,15,ICSD-78236,True
Al0.015Cu0.985La1.85Sr0.15O4,15,ICSD-74148,True
Al0.015Cu0.985La1.85Sr0.15O4,15,ICSD-56527,True
Al0.015Cu0.985La1.85Sr0.15O4,15,ICSD-78248,True
Al0.015Cu0.985La1.85Sr0.15O4,15,ICSD-78213,True
Al0.015Cu0.985La1.85Sr0.15O4,15,ICSD-78256,True
Al0.015Cu0.985La1.85Sr0.15O4,15,ICSD-75760,True
Al0.015Cu0.985La1.85Sr0.15O4,15,ICSD-78214,True
Al0.015Cu0.985La1.85Sr0.15O4,15,ICSD-78216,True
Al0.015Cu0.985La1.85Sr0.15O4,15,ICSD-78307,True
Al0.015Cu0.985La1.85Sr0.15O4,15,ICSD-75763,True
Al0.015Cu0.985La1.85Sr0.15O4,15,ICSD-78197,True
Al0.015Cu0.985La1.85Sr0.15O4,15,ICSD-78215,True
Al0.015Cu0.985La1.85Sr0.15O4,15,ICSD-78302,True
Al0.015Cu0.985La1.85Sr0.15O4,15,ICSD-56526,True
Al0.015Cu0.985La1.85Sr0.15O4,15,ICSD-63317,True
Al0.015Cu0.985La1.85Sr0.15O4,15,ICSD-78304,True
Al0.015Cu0.985La1.85Sr0.15O4,15,ICSD-69285,True
Al0.015Cu0.985La1.85Sr0.15O4,15,ICSD-78303,True
Al0.015Cu0.985La1.85Sr0.15O4,15,ICSD-78252,True
Al0.015Cu0.985La1.85Sr0.15O4,15,ICSD-78244,True
Al0.015Cu0.985La1.85Sr0.15O4,15,ICSD-74149,True
Al0.015Cu0.985La1.85Sr0.15O4,15,ICSD-75761,True
Al0.015Cu0.985La1.85Sr0.15O4,15,ICSD-74152,True
Al0.015Cu0.985La1.85Sr0.15O4,15,ICSD-78305,True
Al0.015Cu0.985La1.85Sr0.15O4,15,ICSD-74147,True
Al0.015Cu0.985La1.85Sr0.15O4,15,ICSD-78234,True
Al0.015Cu0.985La1.85Sr0.15O4,15,ICSD-78201,True
Al0.015Cu0.985La1.85Sr0.15O4,15,ICSD-78235,True
Al0.015Cu0.985La1.85Sr0.15O4,15,ICSD-78259,True
Al0.015Cu0.985La1.85Sr0.15O4,15,ICSD-78218,True
Al0.015Cu0.985La1.85Sr0.15O4,15,ICSD-69283,True
Al0.015Cu0.985La1.85Sr0.15O4,15,ICSD-74153,True
Al0.015Cu0.985La1.85Sr0.15O4,15,ICSD-69284,True
Al0.015Cu0.985La1.85Sr0.15O4,15,ICSD-74146,True
Al0.015Cu0.985La1.85Sr0.15O4,15,ICSD-78209,True
Al0.015Cu0.985La1.85Sr0.15O4,15,ICSD-78301,True
Al0.015Cu0.985La1.85Sr0.15O4,15,ICSD-65847,True
Al0.015Cu0.985La1.85Sr0.15O4,15,ICSD-63319,True
Al0.015Cu0.985La1.85Sr0.15O4,15,ICSD-69282,True
Al0.018Cu0.982La1.85Sr0.15O4,9.1,ICSD-74151,True
Al0.018Cu0.982La1.85Sr0.15O4,9.1,ICSD-63482,True
Al0.018Cu0.982La1.85Sr0.15O4,9.1,ICSD-39230,True
Al0.018Cu0.982La1.85Sr0.15O4,9.1,ICSD-78258,True
Al0.018Cu0.982La1.85Sr0.15O4,9.1,ICSD-78306,True
Al0.018Cu0.982La1.85Sr0.15O4,9.1,ICSD-78230,True
Al0.018Cu0.982La1.85Sr0.15O4,9.1,ICSD-63318,True
Al0.018Cu0.982La1.85Sr0.15O4,9.1,ICSD-78236,True
Al0.018Cu0.982La1.85Sr0.15O4,9.1,ICSD-74148,True
Al0.018Cu0.982La1.85Sr0.15O4,9.1,ICSD-56527,True
Al0.018Cu0.982La1.85Sr0.15O4,9.1,ICSD-78248,True
Al0.018Cu0.982La1.85Sr0.15O4,9.1,ICSD-78213,True
Al0.018Cu0.982La1.85Sr0.15O4,9.1,ICSD-78256,True
Al0.018Cu0.982La1.85Sr0.15O4,9.1,ICSD-75760,True
Al0.018Cu0.982La1.85Sr0.15O4,9.1,ICSD-78214,True
Al0.018Cu0.982La1.85Sr0.15O4,9.1,ICSD-78216,True
Al0.018Cu0.982La1.85Sr0.15O4,9.1,ICSD-78307,True
Al0.018Cu0.982La1.85Sr0.15O4,9.1,ICSD-75763,True
Al0.018Cu0.982La1.85Sr0.15O4,9.1,ICSD-78197,True
Al0.018Cu0.982La1.85Sr0.15O4,9.1,ICSD-78215,True
Al0.018Cu0.982La1.85Sr0.15O4,9.1,ICSD-78302,True
Al0.018Cu0.982La1.85Sr0.15O4,9.1,ICSD-56526,True
Al0.018Cu0.982La1.85Sr0.15O4,9.1,ICSD-63317,True
Al0.018Cu0.982La1.85Sr0.15O4,9.1,ICSD-78304,True
Al0.018Cu0.982La1.85Sr0.15O4,9.1,ICSD-69285,True
Al0.018Cu0.982La1.85Sr0.15O4,9.1,ICSD-78303,True
Al0.018Cu0.982La1.85Sr0.15O4,9.1,ICSD-78252,True
Al0.018Cu0.982La1.85Sr0.15O4,9.1,ICSD-78244,True
Al0.018Cu0.982La1.85Sr0.15O4,9.1,ICSD-74149,True
Al0.018Cu0.982La1.85Sr0.15O4,9.1,ICSD-75761,True
Al0.018Cu0.982La1.85Sr0.15O4,9.1,ICSD-74152,True
Al0.018Cu0.982La1.85Sr0.15O4,9.1,ICSD-78305,True
Al0.018Cu0.982La1.85Sr0.15O4,9.1,ICSD-74147,True
Al0.018Cu0.982La1.85Sr0.15O4,9.1,ICSD-78234,True
Al0.018Cu0.982La1.85Sr0.15O4,9.1,ICSD-78201,True
Al0.018Cu0.982La1.85Sr0.15O4,9.1,ICSD-78235,True
Al0.018Cu0.982La1.85Sr0.15O4,9.1,ICSD-78259,True
Al0.018Cu0.982La1.85Sr0.15O4,9.1,ICSD-78218,True
Al0.018Cu0.982La1.85Sr0.15O4,9.1,ICSD-69283,True
Al0.018Cu0.982La1.85Sr0.15O4,9.1,ICSD-74153,True
Al0.018Cu0.982La1.85Sr0.15O4,9.1,ICSD-69284,True
Al0.018Cu0.982La1.85Sr0.15O4,9.1,ICSD-74146,True
Al0.018Cu0.982La1.85Sr0.15O4,9.1,ICSD-78209,True
Al0.018Cu0.982La1.85Sr0.15O4,9.1,ICSD-78301,True
Al0.018Cu0.982La1.85Sr0.15O4,9.1,ICSD-65847,True
Al0.018Cu0.982La1.85Sr0.15O4,9.1,ICSD-63319,True
Al0.018Cu0.982La1.85Sr0.15O4,9.1,ICSD-69282,True
Al0.01B0.99Li2Pt3,2.86,ICSD-246448,True
Al0.01B2Mg0.99,37.95,ICSD-96704,True
Al0.01B2Mg0.99,37.95,ICSD-96703,True
Al0.01B2Mg0.99,37.95,ICSD-193380,True
Al0.01B2Mg0.99,37.95,ICSD-248441,True
Al0.01B2Mg0.99,37.95,ICSD-94257,True
Al0.01B2Mg0.99,37.95,ICSD-94255,True
Al0.01B2Mg0.99,37.95,ICSD-96706,True
Al0.01B2Mg0.99,37.95,ICSD-94256,True
Al0.01B2Mg0.99,37.95,ICSD-193379,True
Al0.01B2Mg0.99,37.95,ICSD-96705,True
Al0.01B2Mg0.99,37.95,ICSD-248442,True
Al0.021Cu0.979La1.85Sr0.15O4,3.7,ICSD-74151,True
Al0.021Cu0.979La1.85Sr0.15O4,3.7,ICSD-63482,True
Al0.021Cu0.979La1.85Sr0.15O4,3.7,ICSD-39230,True
Al0.021Cu0.979La1.85Sr0.15O4,3.7,ICSD-78258,True
Al0.021Cu0.979La1.85Sr0.15O4,3.7,ICSD-78306,True
Al0.021Cu0.979La1.85Sr0.15O4,3.7,ICSD-78230,True
Al0.021Cu0.979La1.85Sr0.15O4,3.7,ICSD-63318,True
Al0.021Cu0.979La1.85Sr0.15O4,3.7,ICSD-78236,True
Al0.021Cu0.979La1.85Sr0.15O4,3.7,ICSD-74148,True
Al0.021Cu0.979La1.85Sr0.15O4,3.7,ICSD-56527,True
Al0.021Cu0.979La1.85Sr0.15O4,3.7,ICSD-78248,True
Al0.021Cu0.979La1.85Sr0.15O4,3.7,ICSD-78213,True
Al0.021Cu0.979La1.85Sr0.15O4,3.7,ICSD-78256,True
Al0.021Cu0.979La1.85Sr0.15O4,3.7,ICSD-75760,True
Al0.021Cu0.979La1.85Sr0.15O4,3.7,ICSD-78214,True
Al0.021Cu0.979La1.85Sr0.15O4,3.7,ICSD-78216,True
Al0.021Cu0.979La1.85Sr0.15O4,3.7,ICSD-78307,True
Al0.021Cu0.979La1.85Sr0.15O4,3.7,ICSD-75763,True
Al0.021Cu0.979La1.85Sr0.15O4,3.7,ICSD-78197,True
Al0.021Cu0.979La1.85Sr0.15O4,3.7,ICSD-78215,True
Al0.021Cu0.979La1.85Sr0.15O4,3.7,ICSD-78302,True
Al0.021Cu0.979La1.85Sr0.15O4,3.7,ICSD-56526,True
Al0.021Cu0.979La1.85Sr0.15O4,3.7,ICSD-63317,True
Al0.021Cu0.979La1.85Sr0.15O4,3.7,ICSD-78304,True
Al0.021Cu0.979La1.85Sr0.15O4,3.7,ICSD-69285,True
Al0.021Cu0.979La1.85Sr0.15O4,3.7,ICSD-78303,True
Al0.021Cu0.979La1.85Sr0.15O4,3.7,ICSD-78252,True
Al0.021Cu0.979La1.85Sr0.15O4,3.7,ICSD-78244,True
Al0.021Cu0.979La1.85Sr0.15O4,3.7,ICSD-74149,True
Al0.021Cu0.979La1.85Sr0.15O4,3.7,ICSD-75761,True
Al0.021Cu0.979La1.85Sr0.15O4,3.7,ICSD-74152,True
Al0.021Cu0.979La1.85Sr0.15O4,3.7,ICSD-78305,True
Al0.021Cu0.979La1.85Sr0.15O4,3.7,ICSD-74147,True
Al0.021Cu0.979La1.85Sr0.15O4,3.7,ICSD-78234,True
Al0.021Cu0.979La1.85Sr0.15O4,3.7,ICSD-78201,True
Al0.021Cu0.979La1.85Sr0.15O4,3.7,ICSD-78235,True
Al0.021Cu0.979La1.85Sr0.15O4,3.7,ICSD-78259,True
Al0.021Cu0.979La1.85Sr0.15O4,3.7,ICSD-78218,True
Al0.021Cu0.979La1.85Sr0.15O4,3.7,ICSD-69283,True
Al0.021Cu0.979La1.85Sr0.15O4,3.7,ICSD-74153,True
Al0.021Cu0.979La1.85Sr0.15O4,3.7,ICSD-69284,True
Al0.021Cu0.979La1.85Sr0.15O4,3.7,ICSD-74146,True
Al0.021Cu0.979La1.85Sr0.15O4,3.7,ICSD-78209,True
Al0.021Cu0.979La1.85Sr0.15O4,3.7,ICSD-78301,True
Al0.021Cu0.979La1.85Sr0.15O4,3.7,ICSD-65847,True
Al0.021Cu0.979La1.85Sr0.15O4,3.7,ICSD-63319,True
Al0.021Cu0.979La1.85Sr0.15O4,3.7,ICSD-69282,True
Al0.022B2Mg0.978,34.7,ICSD-96704,True
Al0.022B2Mg0.978,34.7,ICSD-96703,True
Al0.022B2Mg0.978,34.7,ICSD-193380,True
Al0.022B2Mg0.978,34.7,ICSD-248441,True
Al0.022B2Mg0.978,34.7,ICSD-94257,True
Al0.022B2Mg0.978,34.7,ICSD-94255,True
Al0.022B2Mg0.978,34.7,ICSD-96706,True
Al0.022B2Mg0.978,34.7,ICSD-94256,True
Al0.022B2Mg0.978,34.7,ICSD-193379,True
Al0.022B2Mg0.978,34.7,ICSD-96705,True
Al0.022B2Mg0.978,34.7,ICSD-248442,True
Al0.024B2Mg0.815,35,ICSD-193380,True
Al0.025Ge0.225V0.75,8.7,ICSD-608025,False
Al0.025Ge0.225V0.75,8.7,ICSD-608023,True
Al0.025Ge0.225V0.75,8.7,ICSD-57894,True
Al0.025Ge0.225V0.75,8.7,ICSD-608026,True
Al0.025Si0.225V0.75,14.5333333333333,ICSD-52657,True
Al0.025Si0.225V0.75,14.5333333333333,ICSD-609356,True
Al0.025Si0.225V0.75,14.5333333333333,ICSD-609355,True
Al0.025Si0.225V0.75,14.5333333333333,ICSD-609358,False
Al0.02B2Mg0.98,36.7,ICSD-96704,True
Al0.02B2Mg0.98,36.7,ICSD-96703,True
Al0.02B2Mg0.98,36.7,ICSD-193380,True
Al0.02B2Mg0.98,36.7,ICSD-248441,True
Al0.02B2Mg0.98,36.7,ICSD-94257,True
Al0.02B2Mg0.98,36.7,ICSD-94255,True
Al0.02B2Mg0.98,36.7,ICSD-96706,True
Al0.02B2Mg0.98,36.7,ICSD-94256,True
Al0.02B2Mg0.98,36.7,ICSD-193379,True
Al0.02B2Mg0.98,36.7,ICSD-96705,True
Al0.02B2Mg0.98,36.7,ICSD-248442,True
Al0.02Nb3Sn0.98,17.9,ICSD-645489,True
Al0.02Nb3Sn0.98,17.9,ICSD-645496,True
Al0.02Nb3Sn0.98,17.9,ICSD-645498,True
Al0.02Nb3Sn0.98,17.9,ICSD-645480,True
Al0.02Si0.98V3,16.12,ICSD-652499,True
Al0.02Si0.98V3,16.12,ICSD-87329,True
Al0.02Si0.98V3,16.12,ICSD-652490,True
Al0.02Si0.98V3,16.12,ICSD-87328,True
Al0.02Si0.98V3,16.12,ICSD-652514,True
Al0.03B2Mg0.97,37.3,ICSD-96704,True
Al0.03B2Mg0.97,37.3,ICSD-96703,True
Al0.03B2Mg0.97,37.3,ICSD-193380,True
Al0.03B2Mg0.97,37.3,ICSD-248441,True
Al0.03B2Mg0.97,37.3,ICSD-94257,True
Al0.03B2Mg0.97,37.3,ICSD-94255,True
Al0.03B2Mg0.97,37.3,ICSD-96706,True
Al0.03B2Mg0.97,37.3,ICSD-94256,True
Al0.03B2Mg0.97,37.3,ICSD-193379,True
Al0.03B2Mg0.97,37.3,ICSD-96705,True
Al0.03B2Mg0.97,37.3,ICSD-248442,True
Al0.03Ba2Cu2.97Y1O7,0,ICSD-260362,True
Al0.03Ba2Cu2.97Y1O7,0,ICSD-260363,True
Al0.03Ba2Cu2.97Y1O7,0,ICSD-260255,True
Al0.03Ba2Cu2.97Y1O7,0,ICSD-260256,True
Al0.03Si0.22V0.75,13.3,ICSD-52657,True
Al0.03Si0.22V0.75,13.3,ICSD-609356,True
Al0.03Si0.22V0.75,13.3,ICSD-609355,True
Al0.03Si0.22V0.75,13.3,ICSD-609358,True
Al0.044B2Mg0.956,34,ICSD-96704,True
Al0.044B2Mg0.956,34,ICSD-96703,True
Al0.044B2Mg0.956,34,ICSD-193380,True
Al0.044B2Mg0.956,34,ICSD-248441,True
Al0.044B2Mg0.956,34,ICSD-94257,True
Al0.044B2Mg0.956,34,ICSD-94255,True
Al0.044B2Mg0.956,34,ICSD-96706,True
Al0.044B2Mg0.956,34,ICSD-94256,True
Al0.044B2Mg0.956,34,ICSD-193379,True
Al0.044B2Mg0.956,34,ICSD-96705,True
Al0.044B2Mg0.956,34,ICSD-248442,True
Al0.04Au0.92Ga0.04,0.101,ICSD-606040,False
Al0.04Au0.92In0.04,0.0555,ICSD-606044,False
Al0.04Nb3Sn0.96,18,ICSD-645489,True
Al0.04Nb3Sn0.96,18,ICSD-645496,True
Al0.04Nb3Sn0.96,18,ICSD-645498,True
Al0.04Nb3Sn0.96,18,ICSD-645480,True
Al0.05Au0.95,0.0138,ICSD-606021,True
Al0.05B0.95Li2Pd3,7.75,ICSD-246447,True
Al0.05B0.95Li2Pt3,2.12,ICSD-246448,True
Al0.05B2Mg0.95,36.46666667,ICSD-96704,True
Al0.05B2Mg0.95,36.46666667,ICSD-96703,True
Al0.05B2Mg0.95,36.46666667,ICSD-193380,True
Al0.05B2Mg0.95,36.46666667,ICSD-248441,True
Al0.05B2Mg0.95,36.46666667,ICSD-94257,True
Al0.05B2Mg0.95,36.46666667,ICSD-94255,True
Al0.05B2Mg0.95,36.46666667,ICSD-96706,True
Al0.05B2Mg0.95,36.46666667,ICSD-94256,True
Al0.05B2Mg0.95,36.46666667,ICSD-193379,True
Al0.05B2Mg0.95,36.46666667,ICSD-96705,True
Al0.05B2Mg0.95,36.46666667,ICSD-248442,True
Al0.05Ba2Cu2.95Y1O6.93,91,ICSD-260362,True
Al0.05Ba2Cu2.95Y1O6.93,91,ICSD-260363,True
Al0.05Ba2Cu2.95Y1O6.93,91,ICSD-260255,True
Al0.05Ba2Cu2.95Y1O6.93,91,ICSD-260256,True
Al0.05Ba2Cu2.95Y1O7,88,ICSD-260362,True
Al0.05Ba2Cu2.95Y1O7,88,ICSD-260363,True
Al0.05Ba2Cu2.95Y1O7,88,ICSD-260255,True
Al0.05Ba2Cu2.95Y1O7,88,ICSD-260256,True
Al0.05Ge0.2V0.75,10.66,ICSD-608025,True
Al0.05Ge0.2V0.75,10.66,ICSD-608023,True
Al0.05Ge0.2V0.75,10.66,ICSD-57894,True
Al0.05Ge0.2V0.75,10.66,ICSD-608026,True
Al0.05Ge0.2V0.75,10.66,ICSD-57893,True
Al0.05Nb3Sn0.95,18.1,ICSD-645489,True
Al0.05Nb3Sn0.95,18.1,ICSD-645496,True
Al0.05Nb3Sn0.95,18.1,ICSD-645498,True
Al0.05Nb3Sn0.95,18.1,ICSD-645480,True
Al0.05Si0.2V0.75,13.8333333333333,ICSD-52657,False
Al0.05Si0.2V0.75,13.8333333333333,ICSD-609356,False
Al0.05Si0.2V0.75,13.8333333333333,ICSD-609355,True
Al0.05Si0.2V0.75,13.8333333333333,ICSD-609358,True
Al0.062Ge0.188V0.75,11.4,ICSD-608025,True
Al0.062Ge0.188V0.75,11.4,ICSD-608023,True
Al0.062Ge0.188V0.75,11.4,ICSD-57894,True
Al0.062Ge0.188V0.75,11.4,ICSD-608026,True
Al0.062Ge0.188V0.75,11.4,ICSD-57893,True
Al0.06B2Mg0.94,37,ICSD-96704,True
Al0.06B2Mg0.94,37,ICSD-96703,True
Al0.06B2Mg0.94,37,ICSD-193380,True
Al0.06B2Mg0.94,37,ICSD-248441,True
Al0.06B2Mg0.94,37,ICSD-94257,True
Al0.06B2Mg0.94,37,ICSD-94255,True
Al0.06B2Mg0.94,37,ICSD-96706,True
Al0.06B2Mg0.94,37,ICSD-94256,True
Al0.06B2Mg0.94,37,ICSD-193379,True
Al0.06B2Mg0.94,37,ICSD-96705,True
Al0.06B2Mg0.94,37,ICSD-248442,True
Al0.06Nb3Sn0.94,18,ICSD-645489,True
Al0.06Nb3Sn0.94,18,ICSD-645496,True
Al0.06Nb3Sn0.94,18,ICSD-645498,True
Al0.06Nb3Sn0.94,18,ICSD-645480,True
Al0.075Ge0.175V0.75,10.985,ICSD-608025,True
Al0.075Ge0.175V0.75,10.985,ICSD-608023,False
Al0.075Ge0.175V0.75,10.985,ICSD-57894,True
Al0.075Ge0.175V0.75,10.985,ICSD-608026,False
Al0.075Ge0.175V0.75,10.985,ICSD-57893,True
Al0.075Si0.175V0.75,11.1,ICSD-52657,True
Al0.075Si0.175V0.75,11.1,ICSD-609356,True
Al0.075Si0.175V0.75,11.1,ICSD-609355,True
Al0.075Si0.175V0.75,11.1,ICSD-609358,True
Al0.07B2Mg0.93,35.8,ICSD-96704,True
Al0.07B2Mg0.93,35.8,ICSD-96703,True
Al0.07B2Mg0.93,35.8,ICSD-193380,True
Al0.07B2Mg0.93,35.8,ICSD-248441,True
Al0.07B2Mg0.93,35.8,ICSD-94257,True
Al0.07B2Mg0.93,35.8,ICSD-94255,True
Al0.07B2Mg0.93,35.8,ICSD-96706,True
Al0.07B2Mg0.93,35.8,ICSD-94256,True
Al0.07B2Mg0.93,35.8,ICSD-193379,True
Al0.07B2Mg0.93,35.8,ICSD-96705,True
Al0.07B2Mg0.93,35.8,ICSD-248442,True
Al0.085B2Mg0.915,32.4,ICSD-96704,True
Al0.085B2Mg0.915,32.4,ICSD-96703,True
Al0.085B2Mg0.915,32.4,ICSD-193380,True
Al0.085B2Mg0.915,32.4,ICSD-248441,True
Al0.085B2Mg0.915,32.4,ICSD-94257,True
Al0.085B2Mg0.915,32.4,ICSD-94255,True
Al0.085B2Mg0.915,32.4,ICSD-96706,True
Al0.085B2Mg0.915,32.4,ICSD-94256,True
Al0.085B2Mg0.915,32.4,ICSD-193379,True
Al0.085B2Mg0.915,32.4,ICSD-96705,True
Al0.085B2Mg0.915,32.4,ICSD-248442,True
Al0.08Au0.92,0.088,ICSD-606021,False
Al0.08B2Mg0.92,33.55,ICSD-96704,True
Al0.08B2Mg0.92,33.55,ICSD-96703,True
Al0.08B2Mg0.92,33.55,ICSD-193380,True
Al0.08B2Mg0.92,33.55,ICSD-248441,True
Al0.08B2Mg0.92,33.55,ICSD-94257,True
Al0.08B2Mg0.92,33.55,ICSD-94255,True
Al0.08B2Mg0.92,33.55,ICSD-96706,True
Al0.08B2Mg0.92,33.55,ICSD-94256,True
Al0.08B2Mg0.92,33.55,ICSD-193379,True
Al0.08B2Mg0.92,33.55,ICSD-96705,True
Al0.08B2Mg0.92,33.55,ICSD-248442,True
Al0.08Nb3Sn0.92,17.9,ICSD-645489,True
Al0.08Nb3Sn0.92,17.9,ICSD-645496,True
Al0.08Nb3Sn0.92,17.9,ICSD-645498,True
Al0.08Nb3Sn0.92,17.9,ICSD-645480,True
Al0.092B2Mg0.815,32,ICSD-193380,True
Al0.09B2Mg0.815,32.7,ICSD-193380,True
Al0.09B2Mg0.91,34.7,ICSD-96704,True
Al0.09B2Mg0.91,34.7,ICSD-96703,True
Al0.09B2Mg0.91,34.7,ICSD-193380,True
Al0.09B2Mg0.91,34.7,ICSD-248441,True
Al0.09B2Mg0.91,34.7,ICSD-94257,True
Al0.09B2Mg0.91,34.7,ICSD-94255,True
Al0.09B2Mg0.91,34.7,ICSD-96706,True
Al0.09B2Mg0.91,34.7,ICSD-94256,True
Al0.09B2Mg0.91,34.7,ICSD-193379,True
Al0.09B2Mg0.91,34.7,ICSD-96705,True
Al0.09B2Mg0.91,34.7,ICSD-248442,True
Al0.09Nb3Sn0.91,17.8,ICSD-645489,True
Al0.09Nb3Sn0.91,17.8,ICSD-645496,True
Al0.09Nb3Sn0.91,17.8,ICSD-645498,True
Al0.09Nb3Sn0.91,17.8,ICSD-645480,True
Al0.102Ti0.898,0.73,ICSD-609522,True
Al0.11Ba2Cu2.89Y1O7,82,ICSD-260362,True
Al0.11Ba2Cu2.89Y1O7,82,ICSD-260363,True
Al0.11Ba2Cu2.89Y1O7,82,ICSD-260255,True
Al0.11Ba2Cu2.89Y1O7,82,ICSD-260256,True
Al0.11Mg0.89,0,ICSD-57963,True
Al0.11N0.84Nb0.89O0.16,16.7,ICSD-174450,False
Al0.125Si0.125V0.75,10.4,ICSD-52657,True
Al0.125Si0.125V0.75,10.4,ICSD-609356,True
Al0.125Si0.125V0.75,10.4,ICSD-609355,True
Al0.12Ba2Cu2.88Y1O7,51,ICSD-260362,True
Al0.12Ba2Cu2.88Y1O7,51,ICSD-260363,True
Al0.12Ba2Cu2.88Y1O7,51,ICSD-260255,True
Al0.12Ba2Cu2.88Y1O7,51,ICSD-260256,True
Al0.12Ge0.13V0.75,11.3,ICSD-608023,True
Al0.12Ge0.13V0.75,11.3,ICSD-57894,True
Al0.12Ge0.13V0.75,11.3,ICSD-608026,True
Al0.12Ge0.13V0.75,11.3,ICSD-57893,True
Al0.135Ba2Cu2.865Y1O7,45,ICSD-260362,True
Al0.135Ba2Cu2.865Y1O7,45,ICSD-260363,True
Al0.135Ba2Cu2.865Y1O7,45,ICSD-260255,True
Al0.135Ba2Cu2.865Y1O7,45,ICSD-260256,True
Al0.13Ba2Cu2.87Y1O7,45,ICSD-260362,True
Al0.13Ba2Cu2.87Y1O7,45,ICSD-260363,True
Al0.13Ba2Cu2.87Y1O7,45,ICSD-260255,True
Al0.13Ba2Cu2.87Y1O7,45,ICSD-260256,True
Al0.146Ge0.086Nb0.768,17.4,ICSD-196743,True
Al0.146Ge0.086Nb0.768,17.4,ICSD-607987,True
Al0.146Ge0.086Nb0.768,17.4,ICSD-607989,True
Al0.146Ge0.086Nb0.768,17.4,ICSD-607988,True
Al0.14Au0.86,0.385,ICSD-606021,True
Al0.14B2Mg0.86,35.1,ICSD-96704,True
Al0.14B2Mg0.86,35.1,ICSD-96703,True
Al0.14B2Mg0.86,35.1,ICSD-193380,True
Al0.14B2Mg0.86,35.1,ICSD-248441,True
Al0.14B2Mg0.86,35.1,ICSD-94257,True
Al0.14B2Mg0.86,35.1,ICSD-94255,True
Al0.14B2Mg0.86,35.1,ICSD-96706,True
Al0.14B2Mg0.86,35.1,ICSD-94256,True
Al0.14B2Mg0.86,35.1,ICSD-193379,True
Al0.14B2Mg0.86,35.1,ICSD-96705,True
Al0.14B2Mg0.86,35.1,ICSD-248442,True
Al0.15Au0.85,0,ICSD-606021,True
Al0.15B2Mg0.85,31.5,ICSD-96704,True
Al0.15B2Mg0.85,31.5,ICSD-96703,True
Al0.15B2Mg0.85,31.5,ICSD-193380,True
Al0.15B2Mg0.85,31.5,ICSD-248441,True
Al0.15B2Mg0.85,31.5,ICSD-94257,True
Al0.15B2Mg0.85,31.5,ICSD-94255,True
Al0.15B2Mg0.85,31.5,ICSD-96706,True
Al0.15B2Mg0.85,31.5,ICSD-94256,True
Al0.15B2Mg0.85,31.5,ICSD-193379,True
Al0.15B2Mg0.85,31.5,ICSD-96705,True
Al0.15B2Mg0.85,31.5,ICSD-248442,True
Al0.15Ga0.85Nb3,17.1,ICSD-634772,True
Al0.15Ga0.85Nb3,17.1,ICSD-634746,True
Al0.15Ga0.85Nb3,17.1,ICSD-634762,True
Al0.15Ga0.85Nb3,17.1,ICSD-198922,True
Al0.15Ga0.85Nb3,17.1,ICSD-634767,True
Al0.15Ga0.85Nb3,17.1,ICSD-634774,True
Al0.15Ga0.85Nb3,17.1,ICSD-103831,True
Al0.15Ga0.85Nb3,17.1,ICSD-634731,True
Al0.15Ga0.85Nb3,17.1,ICSD-634761,True
Al0.15Ga0.85Nb3,17.1,ICSD-108484,True
Al0.15Ga0.85Nb3,17.1,ICSD-634745,True
Al0.15Ga0.85Nb3,17.1,ICSD-634748,True
Al0.15Ge0.85Nb3,7.4,ICSD-53719,True
Al0.15Ge0.85Nb3,7.4,ICSD-637220,True
Al0.15Nb0.75Si0.1,15.4,ICSD-52644,True
Al0.165Ge0.055Nb0.78,20.29,ICSD-196743,True
Al0.165Ge0.055Nb0.78,20.29,ICSD-607987,True
Al0.165Ge0.055Nb0.78,20.29,ICSD-607989,True
Al0.165Ge0.055Nb0.78,20.29,ICSD-607988,True
Al0.16Ga0.09Nb0.75,19.45,ICSD-607787,True
Al0.16Ga0.09Nb0.75,19.45,ICSD-607784,True
Al0.16Ga0.09Nb0.75,19.45,ICSD-607786,True
Al0.16Ga0.09Nb0.75,19.45,ICSD-57853,True
Al0.16Ge0.05Nb0.79,21,ICSD-196743,True
Al0.16Ge0.05Nb0.79,21,ICSD-607987,True
Al0.16Ge0.05Nb0.79,21,ICSD-607989,True
Al0.16Ge0.05Nb0.79,21,ICSD-607988,True
Al0.16Ge0.09Nb0.75,19.7,ICSD-607985,True
Al0.174Ge0.069Nb0.758,19.7,ICSD-196743,True
Al0.174Ge0.069Nb0.758,19.7,ICSD-607987,True
Al0.174Ge0.069Nb0.758,19.7,ICSD-607989,True
Al0.174Ge0.069Nb0.758,19.7,ICSD-607988,True
Al0.178Ge0.072Nb0.75,20.1,ICSD-607985,True
Al0.17Ge0.08Nb0.75,19.8,ICSD-607985,True
Al0.185B2Mg0.815,25.3,ICSD-96704,True
Al0.185B2Mg0.815,25.3,ICSD-96703,True
Al0.185B2Mg0.815,25.3,ICSD-193380,True
Al0.185B2Mg0.815,25.3,ICSD-248441,True
Al0.185B2Mg0.815,25.3,ICSD-94257,True
Al0.185B2Mg0.815,25.3,ICSD-94255,True
Al0.185B2Mg0.815,25.3,ICSD-96706,True
Al0.185B2Mg0.815,25.3,ICSD-94256,True
Al0.185B2Mg0.815,25.3,ICSD-193379,True
Al0.185B2Mg0.815,25.3,ICSD-96705,True
Al0.185B2Mg0.815,25.3,ICSD-97227,True
Al0.185B2Mg0.815,25.3,ICSD-248442,True
Al0.185Ge0.065Nb0.75,20.26,ICSD-607985,True
Al0.188Ge0.062Nb0.75,20,ICSD-607985,True
Al0.188V0.812,0,ICSD-609609,True
Al0.188V0.812,0,ICSD-609623,True
Al0.188V0.812,0,ICSD-58200,True
Al0.188V0.812,0,ICSD-609614,True
Al0.188V0.812,0,ICSD-609619,True
Al0.18B2Mg0.815,25.7,ICSD-193380,True
Al0.18B2Mg0.815,25.7,ICSD-97227,True
Al0.18Ba2Cu2.82Y1O7,20,ICSD-260362,True
Al0.18Ba2Cu2.82Y1O7,20,ICSD-260363,True
Al0.18Ba2Cu2.82Y1O7,20,ICSD-260255,True
Al0.18Ba2Cu2.82Y1O7,20,ICSD-260256,True
Al0.18Ge0.06Nb0.76,17.88,ICSD-196743,True
Al0.18Ge0.06Nb0.76,17.88,ICSD-607987,True
Al0.18Ge0.06Nb0.76,17.88,ICSD-607989,True
Al0.18Ge0.06Nb0.76,17.88,ICSD-607988,True
Al0.18Ge0.07Nb0.75,19.8,ICSD-607985,True
Al0.18La0.82,4.65,ICSD-57932,True
Al0.18La0.82,4.65,ICSD-608280,True
Al0.18La0.82,4.65,ICSD-196933,True
Al0.18La0.82,4.65,ICSD-603210,True
Al0.19B2Mg0.81,30.8,ICSD-96704,True
Al0.19B2Mg0.81,30.8,ICSD-96703,True
Al0.19B2Mg0.81,30.8,ICSD-193380,True
Al0.19B2Mg0.81,30.8,ICSD-248441,True
Al0.19B2Mg0.81,30.8,ICSD-94257,True
Al0.19B2Mg0.81,30.8,ICSD-94255,True
Al0.19B2Mg0.81,30.8,ICSD-96706,True
Al0.19B2Mg0.81,30.8,ICSD-94256,True
Al0.19B2Mg0.81,30.8,ICSD-193379,True
Al0.19B2Mg0.81,30.8,ICSD-96705,True
Al0.19B2Mg0.81,30.8,ICSD-97227,True
Al0.19B2Mg0.81,30.8,ICSD-248442,True
Al0.19Nb3Sn0.81,14.6,ICSD-645489,True
Al0.19Nb3Sn0.81,14.6,ICSD-645496,True
Al0.19Nb3Sn0.81,14.6,ICSD-645498,True
Al0.19Nb3Sn0.81,14.6,ICSD-645480,True
Al0.1B0.9Li2Pd3,7.49,ICSD-246447,True
