Repository: aimat-lab/3DSC

# The 3DSC database
This repository contains data and code of the 3DSC database, the first extensive database of superconductors with their critical temperature *T*<sub>c</sub> and their three-dimensional crystal structure. We describe the database and the algorithm to generate it in our paper https://www.nature.com/articles/s41597-023-02721-y.

## Using the 3DSC database

The 3DSC database can be found on figshare under https://doi.org/10.6084/m9.figshare.c.6914407.v1. The zip file can be extracted via the command `tar -xzvf 3DSC_MP.tar.gz`.

Alternatively, the 3DSC<sub>MP</sub> database can be found under `superconductors_3D/data/final/MP`. The file `3DSC_MP.csv` contains the 3DSC<sub>MP</sub> in tabular form. The three most important columns are the following:

- `formula_sc`: The chemical formula of the material, which is exactly the original chemical formula of the SuperCon entry. Note that due to the normalization of chemical formulas in the matching algorithm, this chemical formula might deviate by a constant factor from the chemical formula of the primitive unit cell of the structure.
- `tc`: The critical temperature in Kelvin. Non-superconductors have a *T*<sub>c</sub> of 0.
- `cif`: The path to the cif file of the 3DSC<sub>MP</sub> crystal structure relative to the directory `3DSC/superconductors_3D/`. If the name contains `synth_doped` this means that this structure was artificially doped.

Additionally to these three basic columns of the 3DSC<sub>MP</sub> database, there are a lot of columns which were important in the matching and adaptation algorithm, which are from the original Materials Project database or which were important for the analysis in our paper. These columns are less important if you just want to use the 3DSC<sub>MP</sub>, but they might be interesting for everyone looking to improve the 3DSC<sub>MP</sub> or reproduce the results in our paper.

- `MAGPIE.*`: MAGPIE feature vectors of the chemical formula of this material. Missing in the github version (see note below).
- `SOAP.*`: DSOAP feature vectors of the structure. Missing in the github version (see note below).
- `.*_2`: All columns ending with `_2` are the columns from the original structure from the Materials Project or columns added in the process of cleaning the initial Materials Project database.
- `totreldiff`: The $\Delta_\mathrm{totrel}$ from our paper[1], a measure of the difference between the original chemical formula of the SuperCon and of the Materials Project.
- `formula_frac`: The normalization factor of the chemical formulas.
- `sc_class`: The superconductor group (either 'Other', 'Heavy_fermion', 'Chevrel', 'Oxide', 'Cuprate', 'Ferrite', 'Carbon'). Some of the entries also have 'OxideHeavy_fermion' or 'Heavy_fermionChevrel', which means that the algorithm could not uniquely attribute this material into one group.
- `weight`: The sample weight which was used for the XGB model and the calculcation of the scores. This is just the inverse of the number of crystal structures per SuperCon entry in the database.
- `cif_before_synthetic_doping`: The path to the original cif file of the Materials Project before artificial doping.
- `crystal_temp_2`: The crystal temperature. Non-zero only for the 3DSC<sub>ICSD</sub>.
- `no_crystal_temp_given_2`: If the crystal temperature was not explicitly given. Always True in the 3DSC<sub>MP</sub>. In the 3DSC<sub>ICSD</sub>, this is True if no crystal temperature was given and 293K was assumed.
- `cubic`, `hexagonal`, `monoclinic`, `orthorhombic`, `tetragonal`, `triclinic`, `trigonal`, `primitive`, `base-centered`, `body-centered`, `face-centered`: The symmetry features as described in the supporting information of our paper.

Note that in the github version of this dataset, we have removed the `SOAP.*` and the `MAGPIE.*` columns due to memory constraints. You can get these columns by executing the matching and adaptation algorithm as described below.

## Generating the 3DSC database

### Generate the 3DSC<sub>MP</sub> database
You can run the code to reproduce the 3DSC database, based on structures either from the Materials Project (MP) or the ICSD. The following command will generate the 3DSC<sub>MP</sub> using one core with data stored at `superconductors_3D/data`, i.e. this command works if you are in the cloned directory. 
```sh
make_3DSC -d MP -n 1 -dd superconductors_3D/data
```
The command `make_3DSC` automatically runs through all stages of the matching and adaptation algorithm described in the paper: In step 0-2, the cif files, the Materials Project database and the SuperCon database provided under `superconductors_3D/data/source/MP` are cleaned. In step 3, the SuperCon entries and the crystal structures are matched based on their chemical composition. In step 4, artificial doping is performed for all matches where the relative chemical formula doesn't match perfectly.

File: superconductors_3D/data/source/ICSD/raw/ICSD_subset.csv
# Enriched CIF data with additional properties extracted,,,,,,,,,,,,,,,,,,
_database_code_icsd,_chemical_formula_sum,_cell_measurement_temperature,_diffrn_ambient_temperature,_chemical_name_structure_type,_exptl_crystal_density_diffrn,_chemical_formula_weight,_cell_length_a,_cell_length_b,_cell_length_c,_cell_angle_alpha,_cell_angle_beta,_cell_angle_gamma,_cell_volume,_cell_formula_units_z,_symmetry_space_group_name_H-M,_space_group_IT_number,_diffrn_ambient_pressure,type
602228,Ba1 Si2,,,SrSi2,4.25,,6.715(3),6.715(3),6.715(3),90,90,90,302.79,,P 43 3 2,212,,experimental
165985,Ge2 Pd2 Sr1,,,ThCr2Si2,7.52,,4.4088(2),4.4088(2),10.1270(8),90,90,90,196.84,,I 4/m m m,139,,experimental
977902,Fe0.96 Se1,,773,NiAs,6.04,,3.7565(1),3.7565(1),5.9621(1),90,90,120,72.86,,P 63/m m c,194,,experimental
19128,Ag0.05 Sn0.98 Te1,,,NaCl,6.61,,6.304,6.304,6.304,90,90,90,250.52,,F m -3 m,225,,experimental
604645,Ag0.05 Al0.95,,,Cu,3.11,,4.0447,4.0447,4.0447,90,90,90,66.17,,F m -3 m,225,,experimental
977901,Fe1 Se1,,673,FeSe,5.47,,3.8280(2),3.8280(2),5.5821(3),90,90,90,81.8,,P 4/n m m Z,129,,experimental
107744,Ag0.045 Zn0.955,,291,Mg,7.39,,2.7075,2.7075,4.7627,90,90,120,30.24,,P 63/m m c,194,,experimental
652741,Sn1 Te1,,300,NaCl,6.48,,6.319,6.319,6.319,90,90,90,252.32,,F m -3 m,225,,experimental
977903,Fe1 Se1,,293,FeSe,5.7,,3.7719(1),3.7719(1),5.5237(3),90,90,90,78.59,,P 4/n m m Z,129,,experimental
202497,Ba2 Cu3 O6.83 Y1,,,YBa2Cu3O7-x(tet),6.35,,3.8259(2),3.8864(3),11.669(1),90,90,90,173.51,,P m m m,47,,experimental
202498,Ba2 Cu3 O6.92 Y1,,,YBa2Cu3O7-x(tet),6.37,,3.8243(2),3.8862(3),11.667(1),90,90,90,173.39,,P m m m,47,,experimental
1237,Ba1 Si2,,,BaSi2,4.25,,4.047(3),4.047(3),5.330(5),90,90,120,75.6,,P -3 m 1,164,,experimental
640614,In1 Te1,,296,NaCl,6.9,,6.158,6.158,6.158,90,90,90,233.52,,F m -3 m,225,,experimental
